Repository: francescocmazza/xinzuo-kung-fu

# The Gongfu of Xinzuo

## 🎓 Xinzuo Academy — Accedi al corso / Open the course

### [➡️ ACCEDI ALL’ACADEMY / OPEN THE ACADEMY](https://francescocmazza.github.io/xinzuo-kung-fu/academy/)

Corso interattivo in **italiano e inglese**, con moduli formativi, quiz ed esami.  
Interactive course in **Italian and English**, with learning modules, quizzes and exams.

---

Xinzuo's multilingual practical book on kitchen knives: materials, forms, techniques, sharpening, maintenance and safe use.

## Read the book

**[Open The Gongfu of Xinzuo](https://francescocmazza.github.io/xinzuo-kung-fu/)**

Direct language links:

- [English](https://francescocmazza.github.io/xinzuo-kung-fu/en/)
- [Italiano](https://francescocmazza.github.io/xinzuo-kung-fu/it/)
- [简体中文](https://francescocmazza.github.io/xinzuo-kung-fu/zh-Hans/)
- [Français — édition intégrale sur GitHub](https://github.com/francescocmazza/xinzuo-kung-fu/blob/main/translations/fr/index.md)
- [Nederlands — volledige editie op GitHub](https://github.com/francescocmazza/xinzuo-kung-fu/blob/main/translations/nl/index.md)

**[Download the latest edition](https://github.com/francescocmazza/xinzuo-kung-fu/releases/latest)** — PDFs in all active languages plus offline HTML and Markdown, automatically rebuilt after every successful content merge and Pages deployment.

## Purpose

This is Xinzuo's official practical book. It is designed both for general readers and customers, and for internal staff training, distributor support and technically responsible product education.

The goal is to explain Xinzuo's materials, constructions and product choices within the wider world of kitchen knives, without turning useful simplifications into misleading claims.

## Website and publication languages

The book is published as a searchable multilingual website with GitHub Pages.

English (`en`) is always available. A non-English language is added automatically to the website and PDF releases as soon as its complete committed translation passes validation. Incomplete languages are skipped and never block languages that are already ready.

French (`fr`) and Dutch (`nl`) have complete ChatGPT-translated manuscript editions alongside Italian (`it`) and Simplified Chinese (`zh-Hans`). Their committed translations pass through the same strict freshness and structural checks before website/PDF deployment. The GitHub manuscript links above remain accessible independently of GitHub Actions and PDF publication.

## English is the source of truth

The master manuscript lives under `content/en/`. Active translations are committed under `translations/it/`, `translations/zh-Hans/`, `translations/fr/` and `translations/nl/`.

The repository uses **no translation API and no API credits**. GitHub only calculates which semantic `tx-unit` blocks have changed and writes them to `.translation/queue.json`. Translation is then performed in ChatGPT/Codex using the user's ChatGPT plan.

An unchanged English block reuses its existing target wording exactly, including later human corrections.

# Editing the book — normal workflow

~~~text
Edit English → PR → GitHub prepares translation queue → ChatGPT/Codex translates only changed units → commit translations → validation → merge → publication
~~~

## Images and third-party material

Several images are cropped or adapted from the Xinzuo product catalog and are used with authorization from the repository owner. They remain the property of their copyright holder, are not covered by the CC BY-NC-SA 4.0 license below, and require separate authorization for commercial reuse. See `content/en/assets/IMAGE_RIGHTS.md`.

# Translation workflow

English under `content/en/` is the source of truth for every language edition.

The repository does **not** call a translation API. `scripts/chatgpt_translate.py` splits English pages into semantic `tx-unit` blocks, compares them with the committed translation memory and generates a deterministic queue containing only blocks that are new or changed.

That queue is translated in ChatGPT or Codex using the user's normal ChatGPT plan. The completed results are written back to the translated Markdown and validated before publication. Unchanged target units are reused exactly, so later human corrections survive until the corresponding English unit changes.

Human corrections are expected and supported. Keep the surrounding `tx-unit` comments intact.

Translations must preserve technical meaning, chapter structure, cross-references, protected Markdown/HTML structure and the controlled terminology in `glossaries/master-terms.yml`, while reading as native editorial prose rather than translated English.

The retired Marian/OPUS-MT pipeline is not an approved fallback. Publication and export workflows only consume committed, current ChatGPT translations and fail closed when a translation is missing, stale or from the retired engine.

See `PUBLISHING_GUIDE.md` for the complete workflow.

File: translations/fr/03-blade-construction/damascus-steel.md
---
source_hash: 1f99d6595f0ca8360c5c56a5e88b0ce541d796f9d5bdba776a354999fc384005
translation_engine: chatgpt-differential-v1
prompt_revision: 2026-09-23-technical-book-v2
glossary_hash: a83408431d8bfbd4152516e325660e19c7ee1a3ef66b0f1c9466d4b8d907227b
---

<!-- tx-unit:1f5a6a418093bf67e78e4c369ce6bbb8b62ad368e4fefe323207aeb03f359813 -->
# Acier de Damas
<!-- /tx-unit -->
<!-- tx-unit:ccb0730d6418b8e71f18df45a1243e2a0d4f6e8dd429c731641bbdcf4b0d7d39 -->
Xinzuo est un fabricant artisanal de couteaux spécialisé dans les couteaux de cuisine en acier de Damas. Il est donc naturel de commencer par le Damas la partie de ce guide consacrée aux matériaux. C’est l’une des expressions les plus visibles du savoir-faire, mais aussi l’une des plus mal comprises : les motifs fluides sur une lame peuvent provenir de constructions très différentes, et le mot *Damas* est trop souvent traité comme le nom d’une seule nuance d’acier ou comme une garantie automatique de qualité.
<!-- /tx-unit -->
<!-- tx-unit:758885779a7bdd36a8d58ce11e6cae62ac013c695799885d030d6eb10d6e939b -->
Commencer ici permet d’aborder les thèmes suivants. Un couteau Damas peut réunir le choix des aciers, le soudage à la forge, les parements, le noyau, le traitement thermique, la dureté, l’émouture, le polissage, la révélation chimique et la géométrie finale du fil. Comprendre ce que signifie le motif — et ce qu’il ne signifie pas — enseigne un principe fondamental applicable à tout ce livre : **un couteau se juge par la relation complète entre matériau, procédé, construction et géométrie, pas par un seul signe visible ou un chiffre isolé.**
<!-- /tx-unit -->
<!-- tx-unit:f02265e4f73665d209007a95d3ff61771e552566080fc4450c6a0962378cb633 -->
Le mot *Damas* décrit plusieurs matériaux à motifs visibles qui ne partagent pas tous la même construction. Le moyen le plus sûr de comprendre un couteau consiste à oublier un instant le motif et à se demander quel métal forme réellement le fil.
<!-- /tx-unit -->
<!-- tx-unit:047614e979f54691f0f50be0111756738b84ad5647f696b4f79e43631e6632de -->
Cette question distingue quatre familles :
<!-- /tx-unit -->
<!-- tx-unit:b0143af821b484cd8ec6e03f4e649251ae2f881b799a8a18303b924b30d88ef8 -->
| Construction | Ce qui arrive jusqu’au fil | Origine du motif visible |
|---|---|---|
| **Parements à motifs autour d’un noyau** | Un acier de noyau distinct et identifié | Couches extérieures soudées, révélées par l’émouture, le polissage et l’attaque chimique |
| **Lame intégralement soudée en couches** | Les aciers alternés soudés eux-mêmes | Disposition des couches et leur mise au jour ultérieure |
| **Acier de creuset à motifs** | Une seule masse d’acier riche en carbone à structure interne développée | Bandes et particules formées par la solidification et un forgeage maîtrisé |
| **Lame décorée en surface** | L’acier de la lame sous-jacente | Motif appliqué uniquement à l’extérieur |
<!-- /tx-unit -->
<!-- tx-unit:bdb33300975fd7d1712d062ed73f367dea6c91ac5bc50b24835917f00df80c68 -->
Ces familles peuvent se ressembler, mais répondent à des questions techniques différentes. Un motif visible indique un point à examiner ; il ne prouve pas les performances.
<!-- /tx-unit -->
<!-- tx-unit:3a730523c4dfa47f10fbe9641309ac785b8323cea84f815bdb8bc89e297236e2 -->
Pour les couteaux de cuisine modernes, ce guide emploie *acier de Damas* uniquement lorsque le motif résulte de la construction matérielle elle-même : couches soudées à la forge dans la lame ou ses parements, ou acier historique de creuset à motifs présenté plus loin. Une lame en acier unique dont le dessin imitant le Damas est ajouté uniquement par gravure laser, impression, revêtement ou attaque décorative superficielle est **décorée en surface, et non en acier de Damas**. Certaines descriptions commerciales brouillent cette distinction parce qu’un motif appliqué peut donner plus de complexité visuelle à une lame simple ; le seul motif ne prouve donc pas une construction multicouche.
<!-- /tx-unit -->
<!-- tx-unit:aa1f7f3ea8c7924691264447f2b2a9c98ae9647cb6b51be2e9824d530345d795 -->
<figure class="kb-learning-figure" data-visual-id="VIS-FINISH-01">
<img src="../../assets/images/approved/damascus-pattern-knives-neutral.png" alt="" width="330" height="700">
<figcaption>
Exemples de lames Xinzuo à motifs. Comparez les dessins visibles, puis utilisez le tableau de construction ci-dessus pour déterminer ce que le motif révèle — ou non — sur le couteau.
</figcaption>
</figure>
<!-- /tx-unit -->
<!-- tx-unit:512df2cc2cdf9508fd80983b4b4db9a2321ab50adbb9231b107a78a164b775ca -->
## Commencer par le fil
<!-- /tx-unit -->
<!-- tx-unit:531b33a3fd2f8bec281db99ee0ec20254575c26b3afe2bd60700d7a9c6b017dd -->
Sur un couteau à parements, recherchez la ligne où la matière extérieure rejoint le noyau. Le noyau se prolonge jusqu’au sommet du fil et accomplit l’essentiel du travail de coupe. Sa composition, son traitement thermique, sa dureté et sa géométrie comptent davantage pour le comportement du tranchant que le motif décoratif extérieur.
<!-- /tx-unit -->
<!-- tx-unit:a21b92cf46856223f6d2915cecd37cb3ba77c2620a5c2af5ff32bbe30c37f91d -->
Les parements peuvent toutefois avoir une valeur pratique. Une matière extérieure plus tendre peut soutenir un noyau dur, faciliter l’émouture et la fabrication, modifier rigidité et poids et protéger une partie du corps de lame. Des parements à motifs donnent également au couteau son identité visuelle.
<!-- /tx-unit -->
<!-- tx-unit:a83f9d4623e98c4ba0a2e2780266532562670d2bafcc62f2bccc1afa229bc790 -->
Dans une lame intégralement soudée en couches, les aciers alternés se prolongent jusqu’au tranchant. Leur compatibilité, dureté relative, comportement à l’usure, épaisseur et orientation peuvent donc influencer directement le sommet. Après les bases de métallurgie, un chapitre explique comment une usure inégale de ces couches peut modifier le comportement de coupe.
<!-- /tx-unit -->
<!-- tx-unit:80e8d8a5832909b9d517d2aee53eb524f4cba4b4d79c685c0fc8e08035f7f27b -->
Aucune construction n’est automatiquement supérieure. La première utilise un noyau spécialisé dans un corps multicouche ; la seconde fait du matériau multicouche la lame de travail elle-même. Toutes deux exigent des soudures propres, un traitement thermique contrôlé et une géométrie adaptée.
<!-- /tx-unit -->
<!-- tx-unit:bc06c7da97084179399039740d0b61d213e380d3e338f5034e1b9502529fd3cd -->
## Comment rendre visible un motif soudé
<!-- /tx-unit -->
<!-- tx-unit:55d2e7f601fd6c22cce37173730e1659015ceabc32e17abc5accbdd5ae890666 -->
Un artisan ou un producteur industriel réunit des aciers compatibles en un bloc. Il peut ensuite le couper, le réempiler, le torsader ou le déformer autrement pour réorienter les couches. Le forgeage consolide et façonne la matière ; l’émouture la traverse à différentes profondeurs.
<!-- /tx-unit -->
<!-- tx-unit:4cd397950c60ea5217a6c05f1dfb4bd5a93705aabd7642e14ecdd6129788bdf5 -->
Le polissage rend d’abord la surface géométriquement nette. Une attaque chimique maîtrisée augmente ensuite le contraste, car les aciers ne réagissent pas au même rythme. Les couches riches en nickel résistent généralement davantage à l’agent chimique et restent plus claires, tandis que d’autres s’assombrissent. Le réactif révèle des différences déjà présentes dans le bloc.
<!-- /tx-unit -->
<!-- tx-unit:6243dd55e4189123e9291fde58b10956e93b5d289045dc45a9bbfca3c602b1b3 -->
L’apparence finale dépend de tout le procédé :
<!-- /tx-unit -->
<!-- tx-unit:69b8c0d3db3ad9fcf2002aa09b26b00542fb64679d2d24c60b178ac1770f8887 -->
- du choix des aciers ;
- de la disposition initiale des couches ;
- des manipulations du bloc ;
- de la qualité du forgeage et des soudures ;
- de la profondeur et de l’angle de l’émouture ;
- du polissage ;
- de l’agent chimique choisi et du temps d’exposition ;
- des éventuels traitements de surface ultérieurs.
<!-- /tx-unit -->
<!-- tx-unit:a27ef251eb0ea674a0adace868bbab859c3da4060023927d24297393cf223efe -->
C’est pourquoi deux lames ayant le même nombre de couches peuvent présenter des espacements, des contrastes et des mouvements de lignes différents.
<!-- /tx-unit -->
<!-- tx-unit:ab11124785f540f1dfc0183007ff37754da566ae0411f1b218b73b72768c374f -->
## Ce que le nombre de couches peut nous apprendre
<!-- /tx-unit -->
<!-- tx-unit:96ce5fa0768f7f9ba0ce12effc442e0684b09af9714f414e44cbc11186006505 -->
Les nombres 33, 67, 73, 101 ou 110 désignent le nombre de couches comptées par le fabricant dans la construction annoncée. Ils peuvent aider à décrire la densité du motif et le projet de fabrication.
<!-- /tx-unit -->
<!-- tx-unit:c0fe0c82e00899f1eb72c9bbc34849ea051a74bb65d2c9c8d031fbdfaa73a724 -->
Ils ne révèlent pas :
<!-- /tx-unit -->
<!-- tx-unit:a12ab151930198da43f15df2df573d200f6f1de0d8c709f2acd5d35d399c8a45 -->
- quel acier forme le fil ;
- la composition des autres couches ;
- l’intégrité des soudures ;
- la qualité du traitement thermique ;
- l’épaisseur derrière le tranchant ;
- la qualité de l’affûtage ;
- la ténacité ;
- le comportement face à la corrosion ;
- si le nombre concerne les parements ou une lame Damas intégrale.
<!-- /tx-unit -->
<!-- tx-unit:14924f7bc5f9e97c4ef788e4597cdddf89cc06105bf3e0cdbe3c823ac09d37df -->
Un nombre de couches plus élevé peut rendre le motif plus fin ou plus dense. Il ne constitue pas une hiérarchie automatique des performances. Une lame comportant moins de couches, mais bénéficiant d’un meilleur traitement thermique et d’une meilleure géométrie, peut être plus performante.
<!-- /tx-unit -->
<!-- tx-unit:8ea40d8638df46a7492368893548b991cadc357bb39a53185ce07a66e399192d -->
## Les performances suivent la construction
<!-- /tx-unit -->
<!-- tx-unit:129325e655481b65fe8306358fa82cd266246324cddf2292d75b2ccb3b3dafd4 -->
Pour une lame à parements, commencez par le noyau. Un noyau en ZDP-189, SRS13, M390, 14Cr14MoVNb, AUS-10 ou 10Cr15CoMoV garde son caractère métallurgique même lorsque le motif extérieur est similaire. La matière extérieure participe au corps de la lame, mais ne remplace pas le noyau au sommet du fil.
<!-- /tx-unit -->
<!-- tx-unit:50da13e5b9bc9e27e1afd9a6866c8b7edc92bfee5f111b3cd2fcd3c2c3f49595 -->
Pour une lame intégralement soudée en couches, identifiez les deux aciers actifs et la manière dont ils se rejoignent au tranchant. L’usure différentielle peut préserver un mordant microscopique lorsque le système de couches et la géométrie ont été conçus dans ce but. L’effet vient de la matière qui atteint le sommet, pas des vagues visibles plus haut sur la lame.
<!-- /tx-unit -->
<!-- tx-unit:6d00e65337a0a718f80bb662db554be30a87e1079ff8e7a180ff316f8054cc01 -->
Le comportement de coupe dépend de l’ensemble du couteau : finition du fil, épaisseur, convexité, hauteur de lame, texture de surface et mouvement. Lorsqu’une attaque chimique différentielle laisse un relief très faible entre les couches voisines, les minuscules crêtes et vallées peuvent interrompre le contact parfaitement continu entre la face de la lame et l’aliment. Avec certains ingrédients, cela peut réduire légèrement l’adhérence locale ou faciliter la progression de la lame.
<!-- /tx-unit -->
<!-- tx-unit:46c21bbf5aca48bd274ef7cda11d696a6aa2b4317f95bfbaf4881cc7470b5789 -->
Il s’agit d’un effet limité, dépendant de la finition, et non d’un avantage automatique de la construction Damas. Une attaque profonde ou rugueuse peut augmenter la friction ; géométrie, épaisseur, convexité, polissage, aliment et technique comptent généralement davantage. Cet effet doit rester distinct de l’usure différentielle au sommet du fil, mécanisme différent abordé plus loin.
<!-- /tx-unit -->
<!-- tx-unit:e501de649678f20e82f04174a204024d4901429836c7cd9e83b6e25b85611b13 -->
## La décoration de surface est une catégorie distincte
<!-- /tx-unit -->
<!-- tx-unit:d21890f51ae493042e3e6486fcb2d3347cf85b0bc6882a52d25e56ffcec9bca5 -->
Il est possible de créer un motif extérieur sans fabriquer la lame à partir de couches soudées. Gravure, revêtement, coloration contrôlée et traitement sélectif de surface peuvent donner un résultat décoratif légitime.
<!-- /tx-unit -->
<!-- tx-unit:d569d18a32c1eeb620992c28cef95cf328ec3cc217b852777326cb9c0aff30bf -->
Un motif imitant le Damas gravé au laser sur une lame en acier unique appartient à cette catégorie. C’est un choix décoratif honnête s’il est décrit comme tel, mais il ne doit être ni commercialisé ni compris comme la preuve d’une lame en acier de Damas multicouche.
<!-- /tx-unit -->
<!-- tx-unit:d00fe71c7d1c538118d0eba9f08b5e6be0d4a55ae3afda7c6229c04f4c4c00fa -->
La description doit correspondre à la structure. Si le dessin n’existe qu’en surface, parlez d’une finition décorée ou à motifs. Si des couches soudées traversent le métal, parlez de soudage en couches. Si des parements à motifs entourent un noyau, nommez séparément le noyau et les parements.
<!-- /tx-unit -->
<!-- tx-unit:8b4b2d2f654ced6b0d9ef65a25fe85f5e72fd0600a2bb469e7e3ffa450e1d4fb -->
Une décoration de surface peut s’estomper ou changer lors d’un polissage profond, car elle ne traverse pas la lame. Un motif réellement soudé reste présent dans la matière, même si une nouvelle finition peut en diminuer le contraste apparent jusqu’à un nouveau polissage et une nouvelle révélation.
<!-- /tx-unit -->
<!-- tx-unit:5d241d87b1edc7405c7e1d91069434428817994e93018a944bf303fd4961bdb4 -->
## Les différentes constructions Damas de Xinzuo
<!-- /tx-unit -->
<!-- tx-unit:5bdad573a788360979005685fda46a9525f0f3c1daf5c43fdd48abd9da0e0f07 -->
Xinzuo utilise les structures multicouches de plusieurs manières techniquement différentes. La gamme actuelle associe alliages modernes spécifiés, traitements thermiques contrôlés, soudage industriel en couches, émouture, polissage, révélation chimique et essais dans des constructions à noyau et parements, à accents de cuivre et en Damas intégral. Comme ces structures placent des matériaux différents au fil ou à distance de celui-ci, elles résolvent des problèmes techniques et visuels différents plutôt que de suivre une seule recette décorative.
<!-- /tx-unit -->
<!-- tx-unit:2783ba243186cc9f6240c2e2d6b04df0f636ce1df19593f2583230d8f6b5b170 -->
La gamme actuelle comprend :
<!-- /tx-unit -->
<!-- tx-unit:b601cd6a07ad17cc73ed6534caaa8c328865c3af9f4d37e39ed02fc24b953249 -->
- des parements à motifs autour de noyaux tels que 10Cr15CoMoV, 12Cr18MoV, AUS-10, SRS13, M390, ZDP-189 et le 14Cr14MoVNb exclusif ;
- des constructions Damas à accents de cuivre, où les métaux contrastants participent à la conception visuelle et structurelle ;
- des lames Damas intégrales personnalisées à 110 couches, dont les matériaux alternés arrivent jusqu’au tranchant et peuvent participer directement à l’usure différentielle au sommet.
<!-- /tx-unit -->
<!-- tx-unit:a2d8796c9e9fd3213a2cce91fd0b88bc354ed6c062e8ca1c93f67128fb5d57eb -->
Le motif visible n’impose donc pas une seule solution technique. Xinzuo peut associer des parements Damas à des aciers de noyau très différents, utiliser du cuivre ou d’autres contrastes comme langage esthétique distinct, ou faire du matériau multicouche lui-même le fil actif d’une construction Damas intégrale.
<!-- /tx-unit -->
<!-- tx-unit:2c72f5ad34d4143878049cc2f203bddf578cb620eaafea109bb691768d6f9f76 -->
Dans tous ces exemples, matériaux, structure, procédés et apparence sont des variables qui se conçoivent ensemble. Le [Guide des aciers de lame Xinzuo](../02-steels-and-metallurgy/xinzuo-blade-steels.md) détaille ensuite les matériaux des noyaux. Le chapitre [Usure différentielle des lames entièrement en Damas](self-sharpening-full-damascus.md) revient sur le cas particulier où les matériaux alternés atteignent le sommet.
<!-- /tx-unit -->
<!-- tx-unit:2c4a575fd37f7f6560875b95444d01d449d0a8867637b6f2cc114a281dc51af0 -->
## Une méthode fiable d’évaluation
<!-- /tx-unit -->
<!-- tx-unit:dc230bc073e0c96d59f41a056aa99feac921505396e5655abceb40e03134e418 -->
Pour examiner un couteau à motifs :
<!-- /tx-unit -->
<!-- tx-unit:77852c411d974352cc247530c62ac20591e5e51af5ff0a2a35e29a8ed1e76f66 -->
1. Déterminez ce qui forme le sommet : un noyau distinct, des couches alternées ou un seul acier de creuset.
2. Identifiez les aciers et vérifiez le traitement thermique.
3. Contrôlez l’épaisseur, l’émouture et la géométrie du tranchant.
4. Vérifiez si le dessin visible traverse le métal ou existe seulement en surface.
5. Interprétez le nombre de couches et le motif seulement après avoir compris la structure active.
<!-- /tx-unit -->
<!-- tx-unit:48d6fcc14e05d01509ba57bf9cf16abde37e3fe185efc3ee1146cf9488917815 -->
Cet ordre évite de confondre l’apparence et la performance technique.
<!-- /tx-unit -->
<!-- tx-unit:4e4a97abccb744130ecb31ba132f3245db8e15c5946aa9e8611e127397f4ebac -->
> **Principe de pratique :** identifiez d’abord l’acier qui coupe ; interprétez le motif en dernier.
<!-- /tx-unit -->
<!-- tx-unit:608dd6ab1d8df46ec6f4fef496b2fa934ea3473cac07547437ae833b21da70b3 -->
La distinction pratique étant établie, l’histoire ci-dessous explique pourquoi des matériaux très différents portent le même nom de Damas. C’est un contexte utile, pas une condition préalable pour évaluer un couteau de cuisine moderne.
<!-- /tx-unit -->
<!-- tx-unit:c2c651682f0c96c79052e128dd523d9f025a6371988b20441c1e2a16b6b54dfb -->
## L’acier historique de creuset suit une autre voie
<!-- /tx-unit -->
<!-- tx-unit:1af91c67e45c43bddfdb9b91d110c9c0f45225290eee5d7e94297f537e668b3b -->
Les lames anciennes à motifs ondoyants associées au nom Damas étaient fabriquées à partir d’acier de creuset riche en carbone, couramment appelé **wootz**. Leur dessin ne provenait pas de l’empilement de tôles alternées.
<!-- /tx-unit -->
<!-- tx-unit:a7ad30d5dfca00d390a84d1862e2ff1d805d295b902decb4886e912a80f328d3 -->
Le wootz se solidifiait en lingot ou en galette. Sa composition, le refroidissement et les opérations ultérieures de forgeage formaient des bandes riches en carbures de fer dans l’acier. Le forgeage habile préservait et développait cette structure interne pour donner l’apparence ondoyante des lames finies.
<!-- /tx-unit -->
<!-- tx-unit:6121bb86b9b01593c173fcaff4653723785c18400c537eb75c7d980d7ff93c5c -->
Le Metropolitan Museum of Art situe l’origine de la production du wootz dans le sud de l’Inde au milieu du premier millénaire avant notre ère. Les lingots circulaient par les réseaux commerciaux vers l’Asie centrale, la Perse, le Moyen-Orient, la Chine et l’Europe. Damas devint l’un des centres importants associés aux lames fabriquées dans ce matériau commercialisé, contribuant à attacher le nom de la ville à l’acier ondoyé dans l’usage européen.
<!-- /tx-unit -->
<!-- tx-unit:1c4920b84cde11d435eab7ca16dedb048831767f6d9bed77832a08c1b0f7adad -->
Le soudage de couches moderne et le wootz historique peuvent produire des lignes fluides, mais selon des mécanismes différents :
<!-- /tx-unit -->
<!-- tx-unit:33d0216b4858ec3be4eea0d8207f0f791648e9adad448364bed2c43d9312c097 -->
- **soudage de couches :** des aciers distincts sont réunis puis disposés mécaniquement ;
- **wootz :** un seul lingot d’acier de creuset développe des bandes selon sa composition, sa solidification et son histoire de forgeage.
<!-- /tx-unit -->
<!-- tx-unit:a46b64a0e344a12fdae054e0bc77fc02f95816c3f45dd3babe12c5512fe58af0 -->
Une étude microscopique publiée en 2006 a rapporté la présence de nanotubes de carbone et de nanofils de cémentite dans un échantillon de sabre Damas du XVIIe siècle. Cette observation concerne une seule lame et une seule étude. Elle ne peut servir à décrire tous les aciers ondoyés historiques ni à expliquer simplement leurs performances.
<!-- /tx-unit -->
<!-- tx-unit:f5189174571958b5001d4f922e7774efcec89ff5ac169bc2608b6fc6a07990bb -->
## Bintie et la dimension chinoise de cette histoire
<!-- /tx-unit -->
<!-- tx-unit:3c503a8d2ec212505c34343a78275e40987a67fbac972a5775262b96d19ca991 -->
Les textes chinois utilisent le terme **Bintie** pour désigner du fer ou de l’acier prisé, associé à des lames remarquables et, dans certains récits, à une apparence ondoyée. Le terme apparaît dans des documents des Wei du Nord et des sources ultérieures, sans identifier une recette fixe.
<!-- /tx-unit -->
<!-- tx-unit:1397dc4b703617d057167f04fd227f08ac8b4864daffeb5a939a6d0265a0ebce -->
Matériaux, objets finis et connaissances métallurgiques circulaient à travers l’Eurasie. Certains Bintie étaient décrits comme importés de Perse ou d’Asie centrale ; les ateliers chinois possédaient aussi de longues traditions d’acier de creuset, de cofusion et de procédés maîtrisés. L’historien William Lox soutient que des aciers de creuset importés et fabriqués en Chine ont pu exister simultanément.
<!-- /tx-unit -->
<!-- tx-unit:218557d162bca604f88eebdec22d937d2beb63fafe14ca6f9b0f7fb6a484e458 -->
La cofusion combine des matériaux ferreux plus et moins riches en carbone afin d’obtenir une composition finale utile. Cela rappelle que les noms historiques peuvent décrire des résultats prisés et des traditions commerciales plutôt qu’une nuance moderne normalisée.
<!-- /tx-unit -->
<!-- tx-unit:cb5f59ef6c5da397081fdc7c8ede915b3bba9e76e5d0c6df09e1a209ee2f35c0 -->
Le Bintie appartient donc à l’histoire métallurgique chinoise sans qu’il soit nécessaire d’affirmer que tous les exemples provenaient d’un seul lieu ou d’un seul procédé. Il illustre la participation des fabricants et des utilisateurs chinois à un vaste échange de matériaux avancés pour les lames.
<!-- /tx-unit -->
<!-- tx-unit:c32deeeb205f1aab48edd1c93abd5e6c03822821269158ded4416b9fc077892a -->
## De l’acier à motifs au couteau complet
<!-- /tx-unit -->
<!-- tx-unit:927f5ea32826dcf4b9de8a8f7564214bd69b22f7d837c7fbd9ec5cda3d95a7e9 -->
Le Damas nous enseigne la première grande leçon du livre : il faut distinguer apparence, matériau, construction et procédé avant de les relier de nouveau. Nous pouvons maintenant passer de l’acier à motifs au **couteau complet** : son anatomie d’abord, puis la géométrie des biseaux, les formes et l’ergonomie. La partie métallurgique reviendra ensuite aux mécanismes microscopiques responsables des comportements matériels introduits ici.
<!-- /tx-unit -->
